Repository: isaacmirandaifce/termocalc

# TermoCalc | Dashboard de Termodinâmica dos Materiais

O **TermoCalc** é uma ferramenta interativa de visualização e cálculo de propriedades termodinâmicas de substâncias puras (metais e cerâmicos), desenvolvida para fins didáticos na disciplina de **Termodinâmica dos Materiais**.

A aplicação permite visualizar como a Entalpia ($H$), Entropia ($S$), Energia Livre de Gibbs ($G$) e Capacidade Calorífica ($C_p$) variam com a temperatura, utilizando os coeficientes oficiais do **NIST (National Institute of Standards and Technology)**.


---

##  Funcionalidades

* **Seleção de Materiais:** Banco de dados integrado com diversos elementos (Al, Fe, Cu, Ti, W, Ni, SiC, etc.).
* **Cálculo Multfásico:** Visualização simultânea de diferentes fases (Sólido I, II, Líquido, etc.) para identificar pontos de transição.
* **Gráficos Interativos:** Plotagem em tempo real utilizando a biblioteca Chart.js.
* **Parâmetros Técnicos:** Exibição dos coeficientes da Equação de Shomate para cada fase selecionada.

##  Fundamentação Teórica

O "motor" matemático do projeto baseia-se na **Equação de Shomate**, utilizada pelo NIST para descrever as propriedades termodinâmicas em função da temperatura.

Seja $t = T / 1000$ (onde $T$ é a temperatura em Kelvin), as propriedades são calculadas da seguinte forma:

### 1. Capacidade Calorífica ($J/mol \cdot K$)
$$C_p = A + B \cdot t + C \cdot t^2 + D \cdot t^3 + \frac{E}{t^2}$$

### 2. Entalpia ($kJ/mol$)
$$H^\circ - H^\circ_{298} = A \cdot t + \frac{B \cdot t^2}{2} + \frac{C \cdot t^3}{3} + \frac{D \cdot t^4}{4} - \frac{E}{t} + F$$

### 3. Entropia ($J/mol \cdot K$)
$$S^\circ = A \cdot \ln(t) + B \cdot t + \frac{C \cdot t^2}{2} + \frac{D \cdot t^3}{3} - \frac{E}{2t^2} + G$$

### 4. Energia Livre de Gibbs ($kJ/mol$)
Calculada através da relação fundamental:
$$G = H - T \cdot S$$

---

##  Tecnologias Utilizadas

* **HTML5/CSS3:** Estrutura e estilização com layout responsivo (Grid e Flexbox).
* **JavaScript (ES6+):** Lógica de cálculo, manipulação de DOM e processamento de dados JSON.
* **Chart.js:** Biblioteca para renderização dos gráficos de alta performance.
* **JSON:** Armazenamento dos coeficientes termodinâmicos.

##  Estrutura do Repositório

* `index.html`: Interface principal.
* `style.css`: Estilização visual e definições de layout.
* `scripts.js`: Motor de cálculo termodinâmico e lógica do gráfico.
* `materiais_db.json`: Banco de dados contendo os coeficientes NIST para cada material.

---

##  Como usar

1.  Clone o repositório ou baixe os arquivos.
2.  Abra o arquivo `index.html` em qualquer navegador moderno.
3.  Selecione um material no menu lateral.
4.  Escolha a propriedade ($G, H, S, C_p$) que deseja analisar.
5.  Clique em **PLOTAR** para atualizar o gráfico.

---

**Nota:** Este projeto possui caráter estritamente educativo. Para aplicações de engenharia e projetos reais, recomenda-se consultar diretamente o [NIST Chemistry WebBook](https://webbook.nist.gov/chemistry/).

File: materiais_db.json
{
    "Alum\u00ednio (Al)": {
        "link": "https://webbook.nist.gov/cgi/cbook.cgi?ID=C7429905&Mask=2#Thermo-Condensed",
        "descricao": "NIST WebBook Auto-Import",
        "fases": {
            "Liquid": {
                "t_min": 933.45,
                "t_max": 2790.812,
                "coefs": {
                    "A": 31.75104,
                    "B": 0.0,
                    "C": 0.0,
                    "D": 0.0,
                    "E": 0.0,
                    "F": -0.945684,
                    "G": 73.39949,
                    "H": 10.56201
                }
            },
            "Solid": {
                "t_min": 298.0,
                "t_max": 933.0,
                "coefs": {
                    "A": 28.0892,
                    "B": -5.414849,
                    "C": 8.560423,
                    "D": 3.42737,
                    "E": -0.277375,
                    "F": -9.147187,
                    "G": 61.90981,
                    "H": 0.0
                }
            }
        }
    },
    "Ferro (Fe)": {
        "link": "https://webbook.nist.gov/cgi/cbook.cgi?ID=C7439896&Mask=2#Thermo-Condensed",
        "descricao": "NIST WebBook Auto-Import",
        "fases": {
            "Liquid": {
                "t_min": 1809.0,
                "t_max": 3133.345,
                "coefs": {
                    "A": 46.024,
                    "B": 0.0,
                    "C": 0.0,
                    "D": 0.0,
                    "E": 0.0,
                    "F": -10.80543,
                    "G": 72.54094,
                    "H": 12.39502
                }
            },
            "Solid (1)": {
                "t_min": 298.0,
                "t_max": 700.0,
                "coefs": {
                    "A": 18.42868,
                    "B": 24.64301,
                    "C": -8.91372,
                    "D": 9.664706,
                    "E": -0.012643,
                    "F": -6.573022,
                    "G": 42.51488,
                    "H": 0.0
                }
            },
            "Solid (2)": {
                "t_min": 700.0,
                "t_max": 1042.0,
                "coefs": {
                    "A": -57767.65,
                    "B": 137919.7,
                    "C": -122773.2,
                    "D": 38682.42,
                    "E": 3993.08,
                    "F": 24078.67,
                    "G": -87364.01,
                    "H": 0.0
                }
            },
            "Solid (3)": {
                "t_min": 1042.0,
                "t_max": 1100.0,
                "coefs": {
                    "A": -325.8859,
                    "B": 28.92876,
                    "C": 0.0,
                    "D": 0.0,
                    "E": 411.9629,
                    "F": 745.8231,
                    "G": 241.8766,
                    "H": 0.0
                }
            },
            "Solid (4)": {
                "t_min": 1100.0,
                "t_max": 1809.0,
                "coefs": {
                    "A": -776.7387,
                    "B": 919.4005,
                    "C": -383.7184,
                    "D": 57.08148,
                    "E": 242.1369,
                    "F": 697.6234,
                    "G": -558.3674,
                    "H": 0.0
                }
            },
            "Solid (5)": {
                "t_min": 298.0,
                "t_max": 1809.0,
                "coefs": {
                    "A": 23.97449,
                    "B": 8.36775,
                    "C": 0.000277,
                    "D": -8.6e-05,
                    "E": -5e-06,
                    "F": 0.268027,
                    "G": 62.06336,
                    "H": 7.788015
                }
            }
        }
    },
    "Cobre (Cu)": {
        "link": "https://webbook.nist.gov/cgi/cbook.cgi?ID=C7440508&Mask=2#Thermo-Condensed",
        "descricao": "NIST WebBook Auto-Import",
        "fases": {
            "Liquid": {
                "t_min": 1358.0,
                "t_max": 2843.0,
                "coefs": {
                    "A": 32.8445,
                    "B": -8.4e-05,
                    "C": 3.2e-05,
                    "D": -4e-06,
                    "E": -2.8e-05,
                    "F": -1.804901,
                    "G": 73.9231,
                    "H": 11.8573
                }
            },
            "Solid": {
                "t_min": 298.0,
                "t_max": 1358.0,
                "coefs": {
                    "A": 17.72891,
                    "B": 28.0987,
                    "C": -31.25289,
                    "D": 13.97243,
                    "E": 0.068611,
                    "F": -6.056591,
                    "G": 47.89592,
                    "H": 0.0
                }
            }
        }
    },
    "Tit\u00e2nio (Ti)": {
        "link": "https://webbook.nist.gov/cgi/cbook.cgi?ID=C7440326&Mask=2#Thermo-Condensed",
        "descricao": "NIST WebBook Auto-Import",
        "fases": {
            "Liquid": {
                "t_min": 1939.0,
                "t_max": 3630.956,
                "coefs": {
                    "A": 47.23694,
                    "B": 0.0,
                    "C": 0.0,
                    "D": 0.0,
                    "E": 0.0,
                    "F": -22.05273,
                    "G": 66.20218,
                    "H": 13.65202
                }
            },
            "Solid (1)": {
                "t_min": 298.0,
                "t_max": 700.0,
                "coefs": {
                    "A": 22.61942,
                    "B": 18.98795,
                    "C": -18.18735,
                    "D": 7.080792,
                    "E": -0.143457,
                    "F": -7.922279,
                    "G": 52.40962,
                    "H": 0.0
                }
            },
            "Solid (2)": {
                "t_min": 700.0,
                "t_max": 1700.0,
                "coefs": {
                    "A": 44.37174,
                    "B": -44.09225,
                    "C": 31.70602,
                    "D": 0.052209,
                    "E": 0.036168,
                    "F": -12.72011,
                    "G": 93.08772,
                    "H": 0.0
                }
            },
            "Solid (3)": {
                "t_min": 298.0,
                "t_max": 1939.0,
                "coefs": {
                    "A": 23.0566,
                    "B": 5.541331,
                    "C": -2.055881,
                    "D": 1.611745,
                    "E": -0.056075,
                    "F": -0.433228,
                    "G": 64.12691,
                    "H": 6.860003
                }
            }
        }
    },
    "Tungst\u00eanio (W)": {
        "link": "https://webbook.nist.gov/cgi/cbook.cgi?ID=C7440337&Mask=2#Thermo-Condensed",
        "descricao": "NIST WebBook Auto-Import",
        "fases": {
            "Liquid": {
                "t_min": 3680.0,
                "t_max": 6000.0,
                "coefs": {
                    "A": 35.56404,
                    "B": 0.0,
                    "C": 0.0,
                    "D": 0.0,
                    "E": 0.0,
                    "F": 22.90422,
                    "G": 72.18572,
                    "H": 46.89595
                }
            },
            "Solid (1)": {
                "t_min": 298.0,
                "t_max": 1900.0,
                "coefs": {
                    "A": 23.9593,
                    "B": 2.63968,
                    "C": 1.25775,
                    "D": -0.254642,
                    "E": -0.048407,
                    "F": -7.43325,
                    "G": 60.5429,
                    "H": 0.0
                }
            },
            "Solid (2)": {
                "t_min": 1900.0,
                "t_max": 3680.0,
                "coefs": {
                    "A": -22.5764,
                    "B": 90.2798,
                    "C": -44.2715,
                    "D": 7.17663,
                    "E": -24.0974,
                    "F": -9.978731,
                    "G": -14.2447,
                    "H": 0.0
                }
            }
        }
    },
    "N\u00edquel (Ni)": {
        "link": "https://webbook.nist.gov/cgi/cbook.cgi?ID=C7440020&Mask=2#Thermo-Condensed",
        "descricao": "NIST WebBook Auto-Import",
        "fases": {
            "Liquid": {
                "t_min": 1728.0,
                "t_max": 3156.584,
                "coefs": {
                    "A": 38.91103,
                    "B": 0.0,
                    "C": 0.0,
                    "D": 0.0,
                    "E": 0.0,
                    "F": -2.72263,
                    "G": 74.47143,
                    "H": 17.47904
                }
            },
            "Solid (1)": {
                "t_min": 298.0,
                "t_max": 600.0,
                "coefs": {
                    "A": 13.6916,
                    "B": 82.49509,
                    "C": -174.9548,
                    "D": 161.6011,
                    "E": -0.092417,
                    "F": -6.833644,
                    "G": 27.669,
                    "H": 0.0
                }
            },
            "Solid (2)": {
                "t_min": 600.0,
                "t_max": 700.0,
                "coefs": {
                    "A": 1248.045,
                    "B": -1257.51,
                    "C": 0.0,
                    "D": 0.0,
                    "E": -165.1266,
                    "F": -788.8263,
                    "G": 1212.891,
                    "H": 0.0
                }
            },
            "Solid (3)": {
                "t_min": 700.0,
                "t_max": 1728.0,
                "coefs": {
                    "A": 16.49839,
                    "B": 18.74913,
                    "C": -6.639841,
                    "D": 1.717278,
                    "E": 1.872051,
                    "F": -0.467675,
                    "G": 51.67575,
                    "H": 0.0
                }
            }
        }
    },
    "Zinco (Zn)": {
        "link": "https://webbook.nist.gov/cgi/cbook.cgi?ID=C7440666&Mask=2#Thermo-Condensed",
        "descricao": "NIST WebBook Auto-Import",
        "fases": {
            "Liquid": {
                "t_min": 692.73,
                "t_max": 1180.173,
                "coefs": {
                    "A": 31.38004,
                    "B": 0.0,
                    "C": 0.0,
                    "D": 0.0,
                    "E": 0.0,
                    "F": -3.590873,
                    "G": 86.6816,
                    "H": 6.519007
                }
            },
            "Solid": {
                "t_min": 298.0,
                "t_max": 692.73,
                "coefs": {
                    "A": 25.60123,
                    "B": -4.405292,
                    "C": 20.42206,
                    "D": -7.399697,
                    "E": -0.045801,
                    "F": -7.755964,
                    "G": 72.91373,
                    "H": 0.0
                }
            }
        }
    },
    "Magn\u00e9sio (Mg)": {
        "link": "https://webbook.nist.gov/cgi/cbook.cgi?ID=C7439954&Mask=2#Thermo-Condensed",
        "descricao": "NIST WebBook Auto-Import",
        "fases": {
            "Liquid": {
                "t_min": 923.0,
                "t_max": 1366.104,
                "coefs": {
                    "A": 34.30901,
                    "B": 0.0,
                    "C": 0.0,
                    "D": 0.0,
                    "E": 0.0,
                    "F": -5.439367,
                    "G": 75.98311,
                    "H": 4.790011
                }
            },
            "Solid": {
                "t_min": 298.0,
                "t_max": 923.0,
                "coefs": {
                    "A": 26.54083,
                    "B": -1.533048,
                    "C": 8.062443,
                    "D": 0.57217,
                    "E": -0.174221,
                    "F": -8.501596,
                    "G": 63.90181,
                    "H": 0.0
                }
            }
        }
    },
    "Chumbo (Pb)": {
        "link": "https://webbook.nist.gov/cgi/cbook.cgi?ID=C7439921&Mask=2#Thermo-Condensed",
        "descricao": "NIST WebBook Auto-Import",
        "fases": {
            "Liquid": {
                "t_min": 600.6,
                "t_max": 2019.022,
                "coefs": {
                    "A": 38.00449,
                    "B": -14.62249,
                    "C": 7.255475,
                    "D": -1.03337,
                    "E": -0.330775,
                    "F": -7.944328,
                    "G": 118.7992,
                    "H": 4.282993
                }
            },
            "Solid": {
                "t_min": 298.0,
                "t_max": 600.6,
                "coefs": {
                    "A": 25.0145,
                    "B": 5.441836,
                    "C": 4.061367,
                    "D": -1.236214,
                    "E": -0.010657,
                    "F": -7.772575,
                    "G": 93.19902,
                    "H": 0.0
                }
            }
        }
    },
    "Sil\u00edcio (Si)": {
        "link": "https://webbook.nist.gov/cgi/cbook.cgi?ID=C7440213&Mask=2#Thermo-Condensed",
        "descricao": "NIST WebBook Auto-Import",
        "fases": {
            "Liquid": {
                "t_min": 1685.0,
                "t_max": 3504.616,
                "coefs": {
                    "A": 27.19604,
                    "B": 0.0,
                    "C": 0.0,
                    "D": 0.0,
                    "E": 0.0,
                    "F": 40.36163,
                    "G": 77.37178,
                    "H": 48.46997
                }
            },
            "Solid": {
                "t_min": 298.0,
                "t_max": 1685.0,
                "coefs": {
                    "A": 22.81719,
                    "B": 3.89951,
                    "C": -0.082885,
                    "D": 0.042111,
                    "E": -0.354063,
                    "F": -8.163946,
                    "G": 43.27846,
                    "H": 0.0
                }
            }
        }
    },
    "Molybdenum (Mo)": {
        "link": "https://webbook.nist.gov/cgi/inchi?ID=C7439987&Mask=2#Thermo-Condensed",
        "descricao": "NIST WebBook Auto-Import",
        "fases": {
            "Liquid": {
                "t_min": 2896.0,
                "t_max": 4951.969,
                "coefs": {
                    "A": 37.65604,
                    "B": 0.0,
                    "C": 0.0,
                    "D": 0.0,
                    "E": 0.0,
                    "F": 16.81545,
                    "G": 70.48157,
                    "H": 41.56804
                }
            },
            "Solid (1)": {
                "t_min": 298.0,
                "t_max": 1900.0,
                "coefs": {
                    "A": 24.72736,
                    "B": 3.960425,
                    "C": -1.270706,
                    "D": 1.153065,
                    "E": -0.170246,
                    "F": -8.110684,
                    "G": 56.43379,
                    "H": 0.0
                }
            },
            "Solid (2)": {
                "t_min": 1900.0,
                "t_max": 2896.0,
                "coefs": {
                    "A": 1231.192,
                    "B": -963.4246,
                    "C": 283.7292,
                    "D": -28.041,
                    "E": -712.2047,
                    "F": -1485.529,
                    "G": 573.7854,
                    "H": 0.0
                }
            }
        }
    },
    "Silicon carbide (CSi)": {
        "link": "https://webbook.nist.gov/cgi/cbook.cgi?ID=C409212",
        "descricao": "NIST WebBook Auto-Import",
        "fases": {
            "Solid (1)": {
                "t_min": 298.0,
                "t_max": 1000.0,
                "coefs": {
                    "A": 20.55859,
                    "B": 64.57962,
                    "C": -52.98827,
                    "D": 16.95813,
                    "E": -0.781847,
                    "F": -82.73693,
                    "G": 19.90848,
                    "H": -71.54598
                }
            },
            "Solid (2)": {
                "t_min": 1000.0,
                "t_max": 4000.0,
                "coefs": {
                    "A": 46.90222,
                    "B": 5.845968,
                    "C": -1.08541,
                    "D": 0.093021,
                    "E": -3.448876,
                    "F": -95.46716,
                    "G": 56.9752,
                    "H": -71.54598
                }
            },
            "Solid (3)": {
                "t_min": 298.0,
                "t_max": 1100.0,
                "coefs": {
                    "A": 20.50009,
                    "B": 63.3717,
                    "C": -49.54023,
                    "D": 14.82801,
                    "E": -0.759969,
                    "F": -84.29337,
                    "G": 20.30926,
                    "H": -73.22
                }
            },
            "Solid (4)": {
                "t_min": 1100.0,
                "t_max": 4000.0,
                "coefs": {
                    "A": 48.22227,
                    "B": 5.004148,
                    "C": -1.037594,
                    "D": 0.086339,
                    "E": -3.912333,
                    "F": -98.46542,
                    "G": 57.76221,
                    "H": -73.22
                }
            }
        }
    }
}
